Repository: DavidWinge/nanowire-resonances

# nanowire-resonances
Use Mie theory to calculate the absorption and scattering of nanowires

File: index/GaAs_Jellison.txt
# Jellison 1992 taken from refractive index info website
# wl	n      k    
0.234	1.696  3.448
0.236	1.664  3.536
0.238	1.722  3.655
0.240	1.790  3.763
0.242	1.912  3.916
0.244	2.063  4.052
0.246	2.263  4.163
0.248	2.498  4.240
0.250	2.776  4.269
0.252	3.030  4.225
0.254	3.255  4.120
0.256	3.444  3.989
0.258	3.599  3.851
0.260	3.730  3.717
0.262	3.799  3.575
0.264	3.868  3.451
0.266	3.929  3.337
0.268	3.979  3.224
0.270	4.014  3.120
0.272	4.055  3.024
0.274	4.097  2.928
0.276	4.130  2.831
0.278	4.174  2.701
0.280	4.178  2.583
0.282	4.164  2.464
0.284	4.134  2.361
0.286	4.096  2.274
0.288	4.056  2.198
0.290	4.023  2.133
0.292	3.979  2.078
0.294	3.931  2.038
0.296	3.893  2.001
0.298	3.851  1.972
0.300	3.817  1.946
0.302	3.784  1.928
0.304	3.749  1.913
0.306	3.721  1.903
0.308	3.695  1.893
0.310	3.675  1.887
0.312	3.656  1.880
0.314	3.642  1.874
0.316	3.623  1.877
0.318	3.614  1.871
0.320	3.598  1.874
0.322	3.591  1.875
0.324	3.584  1.877
0.326	3.573  1.881
0.328	3.569  1.886
0.330	3.564  1.890
0.332	3.564  1.893
0.334	3.566  1.897
0.336	3.562  1.905
0.338	3.565  1.909
0.340	3.566  1.919
0.342	3.570  1.924
0.344	3.575  1.933
0.346	3.577  1.944
0.348	3.584  1.954
0.350	3.592  1.961
0.352	3.599  1.974
0.354	3.608  1.985
0.356	3.617  1.995
0.358	3.630  2.007
0.360	3.642  2.019
0.362	3.658  2.030
0.364	3.672  2.045
0.366	3.691  2.056
0.368	3.709  2.071
0.370	3.727  2.087
0.372	3.747  2.103
0.374	3.776  2.116
0.376	3.796  2.134
0.378	3.823  2.154
0.380	3.856  2.176
0.382	3.896  2.198
0.384	3.936  2.223
0.386	3.988  2.242
0.388	4.050  2.253
0.390	4.124  2.262
0.392	4.208  2.254
0.394	4.287  2.231
0.396	4.360  2.186
0.398	4.417  2.136
0.400	4.459  2.081
0.402	4.488  2.030
0.404	4.509  1.989
0.406	4.527  1.951
0.408	4.542  1.923
0.410	4.556  1.902
0.412	4.577  1.886
0.414	4.602  1.879
0.416	4.633  1.882
0.418	4.685  1.887
0.420	4.755  1.887
0.422	4.849  1.868
0.424	4.949  1.815
0.426	5.080  1.675
0.428	5.126  1.562
0.430	5.152  1.438
0.432	5.152  1.323
0.434	5.135  1.225
0.436	5.110  1.135
0.438	5.073  1.056
0.440	5.041  0.990
0.442	5.002  0.928
0.444	4.962  0.877
0.446	4.924  0.829
0.448	4.884  0.788
0.450	4.858  0.755
0.455	4.778  0.678
0.460	4.702  0.617
0.465	4.634  0.566
0.470	4.575  0.527
0.475	4.518  0.492
0.480	4.467  0.463
0.485	4.420  0.436
0.490	4.376  0.414
0.495	4.341  0.394
0.500	4.307  0.376
0.505	4.272  0.360
0.510	4.242  0.346
0.515	4.212  0.334
0.520	4.186  0.322
0.525	4.162  0.311
0.530	4.141  0.301
0.535	4.116  0.291
0.540	4.096  0.282
0.545	4.076  0.275
0.550	4.058  0.268
0.555	4.040  0.261
0.560	4.024  0.255
0.565	4.009  0.248
0.570	3.993  0.243
0.575	3.977  0.237
0.580	3.960  0.232
0.585	3.946  0.227
0.590	3.934  0.222
0.595	3.923  0.218
0.600	3.912  0.214
0.605	3.900  0.210
0.610	3.891  0.206
0.615	3.881  0.203
0.620	3.874  0.199
0.625	3.865  0.195
0.630	3.851  0.191
0.635	3.844  0.188
0.640	3.839  0.185
0.645	3.831  0.182
0.650	3.825  0.178
0.655	3.815  0.175
0.660	3.809  0.171
0.665	3.804  0.168
0.670	3.798  0.164
0.675	3.793  0.162
0.680	3.787  0.159
0.685	3.784  0.154
0.690	3.779  0.151
0.695	3.776  0.148
0.700	3.770  0.141
0.705	3.766  0.135
0.710	3.758  0.131
0.715	3.749  0.126
0.720	3.744  0.123
0.725	3.739  0.120
0.730	3.734  0.116
0.735	3.728  0.114
0.740	3.721  0.111
0.745	3.716  0.108
0.750	3.712  0.108
0.755	3.709  0.105
0.760	3.703  0.105
0.765	3.698  0.101
0.770	3.692  0.101
0.775	3.689  0.097
0.780	3.685  0.095
0.785	3.684  0.094
0.790	3.680  0.092
0.795	3.679  0.089
0.800	3.679  0.089
0.805	3.672  0.086
0.810	3.669  0.082
0.815	3.669  0.084
0.820	3.662  0.081
0.825	3.661  0.077
0.830	3.661  0.075
0.835	3.663  0.070
0.840	3.645  0.074

File: index/GaP.txt
# Combined data from Aspnes et al and Bond et al
# wl	n	k
0.2066	1.309   2.690
0.2101	1.327   2.803
0.2138	1.348   2.934
0.2175	1.385   3.096
0.2214	1.444   3.297
0.2254	1.543   3.556
0.2296	1.778   3.889
0.2339	2.249   4.168
0.2384	2.825   4.170
0.2431	3.342   3.975
0.2480	3.661   3.631
0.2530	3.844   3.358
0.2583	4.062   3.096
0.2638	4.181   2.712
0.2695	4.113   2.371
0.2755	3.978   2.180
0.2818	3.867   2.090
0.2883	3.792   2.058
0.2952	3.754   2.063
0.3024	3.752   2.100
0.3100	3.790   2.171
0.3179	3.890   2.303
0.3263	4.196   2.562
0.3351	5.149   2.451
0.3444	5.406   1.368
0.3542	5.050   0.819
0.3647	4.751   0.568
0.3757	4.518   0.426
0.3875	4.339   0.337
0.3999	4.196   0.275
0.4133	4.081   0.224
0.4275	3.990   0.183
0.4428	3.919   0.118
0.4592	3.805   0.027
0.4769	3.691   0.011
0.4959	3.605   0.006
0.5166	3.535   0.004
0.5391	3.474   0.002
0.5636	3.421   0.000
0.5904	3.375   0.000
0.6199	3.334   0.000
0.6525	3.295   0.000
0.6888	3.262   0.000
0.7293	3.234   0.000
0.7749	3.209   0.000
0.8266	3.178   0.000
0.9	3.143   0.000
1.0	3.1192  0.000
1.1	3.0981  0.000
1.2	3.0844  0.000
1.4	3.0646  0.000
1.6	3.0509  0.000
1.8	3.0439  0.000
2.0	3.0379  0.000
2.2	3.0331  0.000
2.4	3.0296  0.000
2.6	3.0271  0.000
2.8	3.0236  0.000
3.0	3.0215  0.000
3.2	3.0197  0.000
3.4	3.0181  0.000
3.6	3.0166  0.000
3.8	3.0159  0.000
4.0	3.0137  0.000

File: index/GaSb.txt
# Data from Ferrini et al
# wl	n
0.207	0.956   2.450
0.210	1.010   2.475
0.214	1.046   2.510
0.218	1.084   2.560
0.221	1.144   2.619
0.225	1.228   2.659
0.230	1.309   2.663
0.234	1.354   2.648
0.238	1.363   2.651
0.243	1.361   2.688
0.248	1.368   2.749
0.253	1.382   2.825
0.258	1.400   2.921
0.264	1.432   3.043
0.270	1.483   3.190
0.276	1.561   3.369
0.282	1.689   3.604
0.288	1.944   3.872
0.295	2.415   4.078
0.302	2.956   3.992
0.310	3.323   3.708
0.318	3.528   3.415
0.326	3.642   3.163
0.335	3.713   2.964
0.344	3.759   2.778
0.354	3.783   2.623
0.365	3.804   2.500
0.376	3.823   2.378
0.387	3.825   2.253
0.400	3.785   2.160
0.413	3.751   2.119
0.428	3.740   2.116
0.443	3.755   2.148
0.459	3.816   2.190
0.477	3.946   2.268
0.496	4.235   2.289
0.517	4.464   2.000
0.539	4.455   1.812
0.564	4.470   1.770
0.590	4.630   1.843
0.620	5.197   1.465
0.653	5.037   0.881
0.689	4.822   0.647
0.729	4.644   0.514
0.775	4.500   0.407
0.827	4.370   0.338
0.886	4.270   0.299
0.954	4.200   0.268
1.033	4.140   0.225
1.127	4.096   0.201
1.240	4.050   0.173
1.378	4.026   0.145
1.550	4.010   0.125
1.771	3.959   0.023
2.066	3.878   0.000
2.480	3.846   0.000

File: index/Ge.txt
# Data from Jellsion et al. as per refractive index info
# wl	n      k    
0.234	1.444  3.009
0.236	1.474  3.036
0.238	1.421  3.047
0.240	1.413  3.085
0.242	1.431  3.144
0.244	1.441  3.181
0.246	1.457  3.232
0.248	1.472  3.286
0.250	1.488  3.343
0.252	1.507  3.394
0.254	1.529  3.455
0.256	1.552  3.521
0.258	1.576  3.584
0.260	1.608  3.660
0.262	1.647  3.729
0.264	1.684  3.806
0.266	1.724  3.885
0.268	1.783  3.977
0.270	1.842  4.069
0.272	1.902  4.172
0.274	1.999  4.292
0.276	2.107  4.412
0.278	2.263  4.545
0.280	2.468  4.665
0.282	2.720  4.731
0.284	2.996  4.731
0.286	3.248  4.656
0.288	3.461  4.530
0.290	3.624  4.385
0.292	3.756  4.234
0.294	3.831  4.087
0.296	3.891  3.954
0.298	3.926  3.836
0.300	3.957  3.725
0.302	3.973  3.627
0.304	3.986  3.541
0.306	3.989  3.466
0.308	3.993  3.398
0.310	4.002  3.333
0.312	4.010  3.273
0.314	4.016  3.222
0.316	4.009  3.180
0.318	4.016  3.135
0.320	4.019  3.098
0.322	4.024  3.062
0.324	4.031  3.025
0.326	4.031  2.993
0.328	4.035  2.960
0.330	4.038  2.932
0.332	4.046  2.904
0.334	4.057  2.876
0.336	4.056  2.853
0.338	4.064  2.828
0.340	4.067  2.802
0.342	4.076  2.779
0.344	4.082  2.758
0.346	4.082  2.740
0.348	4.091  2.720
0.350	4.101  2.697
0.352	4.107  2.679
0.354	4.112  2.663
0.356	4.118  2.645
0.358	4.128  2.627
0.360	4.137  2.609
0.362	4.147  2.592
0.364	4.161  2.570
0.366	4.172  2.553
0.368	4.184  2.533
0.370	4.190  2.514
0.372	4.201  2.494
0.374	4.211  2.471
0.376	4.223  2.446
0.378	4.230  2.423
0.380	4.232  2.401
0.382	4.238  2.375
0.384	4.238  2.355
0.386	4.242  2.332
0.388	4.245  2.309
0.390	4.247  2.285
0.392	4.245  2.263
0.394	4.239  2.239
0.396	4.234  2.218
0.398	4.231  2.195
0.400	4.223  2.181
0.402	4.215  2.165
0.404	4.203  2.151
0.406	4.193  2.140
0.408	4.181  2.129
0.410	4.169  2.122
0.412	4.160  2.116
0.414	4.155  2.108
0.416	4.146  2.106
0.418	4.138  2.102
0.420	4.130  2.102
0.422	4.125  2.102
0.424	4.120  2.103
0.426	4.101  2.111
0.428	4.097  2.113
0.430	4.099  2.116
0.432	4.097  2.122
0.434	4.095  2.127
0.436	4.097  2.132
0.438	4.100  2.136
0.440	4.102  2.143
0.442	4.104  2.150
0.444	4.106  2.157
0.446	4.111  2.163
0.448	4.114  2.171
0.450	4.121  2.177
0.455	4.138  2.195
0.460	4.158  2.214
0.465	4.182  2.234
0.470	4.208  2.256
0.475	4.241  2.273
0.480	4.273  2.291
0.485	4.318  2.309
0.490	4.359  2.331
0.495	4.407  2.348
0.500	4.460  2.366
0.505	4.521  2.382
0.510	4.592  2.395
0.515	4.667  2.408
0.520	4.756  2.414
0.525	4.857  2.404
0.530	4.957  2.378
0.535	5.062  2.314
0.540	5.136  2.242
0.545	5.186  2.166
0.550	5.226  2.106
0.555	5.260  2.056
0.560	5.300  2.019
0.565	5.349  1.988
0.570	5.420  1.964
0.575	5.521  1.925
0.580	5.635  1.837
0.585	5.734  1.705
0.590	5.796  1.548
0.595	5.811  1.389
0.600	5.791  1.241
0.605	5.759  1.119
0.610	5.710  1.011
0.615	5.660  0.924
0.620	5.608  0.851
0.625	5.552  0.791
0.630	5.494  0.734
0.635	5.449  0.691
0.640	5.403  0.651
0.645	5.360  0.614
0.650	5.318  0.585
0.655	5.278  0.556
0.660	5.245  0.532
0.665	5.203  0.508
0.670	5.173  0.490
0.675	5.141  0.470
0.680	5.114  0.454
0.685	5.086  0.439
0.690	5.060  0.424
0.695	5.035  0.411
0.700	5.008  0.397
0.705	4.985  0.386
0.710	4.965  0.376
0.715	4.944  0.367
0.720	4.932  0.356
0.725	4.913  0.348
0.730	4.894  0.342
0.735	4.876  0.332
0.740	4.856  0.324
0.745	4.845  0.319
0.750	4.826  0.312
0.755	4.812  0.305
0.760	4.797  0.298
0.765	4.782  0.293
0.770	4.769  0.289
0.775	4.758  0.283
0.780	4.740  0.276
0.785	4.734  0.271
0.790	4.718  0.266
0.795	4.709  0.263
0.800	4.699  0.259
0.805	4.691  0.252
0.810	4.679  0.255
0.815	4.670  0.253
0.820	4.655  0.245
0.825	4.649  0.237
0.830	4.644  0.237
0.835	4.628  0.240
0.840	4.626  0.237

File: index/HfO2_Wood.txt
wl	n               k 
0.3650	2.1841804847968 0.0
0.4114	2.1574025481138 0.0
0.4577	2.1394575060936 0.0
0.5041	2.1267014041812 0.0
0.5504	2.1172912676988 0.0
0.5968	2.1100852529589 0.0
0.6431	2.1044393380249 0.0
0.6895	2.0998924594515 0.0
0.7358	2.0961722948576 0.0
0.7822	2.0930600897515 0.0
0.8285	2.090425506361  0.0
0.8749	2.088152214123  0.0
0.9212	2.0861722859878 0.0
0.9676	2.0844182443376 0.0
1.014	2.082849329122  0.0
1.060	2.0814419404044 0.0
1.107	2.0801278882406 0.0
1.153	2.0789410965585 0.0
1.199	2.0778350086371 0.0
1.246	2.0767735202486 0.0
1.292	2.0757899912192 0.0
1.338	2.0748515823082 0.0
1.385	2.0739310750334 0.0
1.431	2.0730608281267 0.0
1.477	2.0722152406354 0.0
1.524	2.0713717599287 0.0
1.570	2.0705621184241 0.0
1.616	2.069764667715  0.0
1.663	2.0689593301784 0.0
1.709	2.0681777113659 0.0
1.756	2.0673834439264 0.0
1.802	2.0666083036226 0.0
1.848	2.0658336113486 0.0
1.895	2.0650409442769 0.0
1.941	2.0642626513716 0.0
1.987	2.0634806813198 0.0
2.034	2.062676799089  0.0
2.080	2.0618842372911 0.0
2.126	2.0610850892925 0.0
2.173	2.0602609627959 0.0
2.219	2.0594462175574 0.0
2.265	2.0586227712438 0.0
2.312	2.0577718413586 0.0
2.358	2.05692910654   0.0
2.404	2.0560760883211 0.0
2.451	2.0551934507503 0.0
2.497	2.0543183440779 0.0
2.543	2.0534317368313 0.0
2.590	2.0525136211314 0.0
2.636	2.0516027424431 0.0
2.683	2.0506591879142 0.0
2.729	2.0497228283055 0.0
2.775	2.0487734667738 0.0
2.822	2.0477897862431 0.0
2.868	2.0468134134869 0.0
2.914	2.0458233489108 0.0
2.961	2.0447974077752 0.0
3.007	2.0437790501883 0.0
3.053	2.0427464152076 0.0
3.100	2.0416764022751 0.0
3.146	2.0406143722814 0.0
3.192	2.0395375549476 0.0
3.239	2.0384218934208 0.0
3.285	2.0373147094956 0.0
3.331	2.0361922831209 0.0
3.378	2.0350295661311 0.0
3.424	2.0338758959504 0.0
3.470	2.0327065677312 0.0
3.517	2.0314955108653 0.0
3.563	2.0302941292126 0.0
3.610	2.0290500570489 0.0
3.656	2.027816107762  0.0
3.702	2.0265658648612 0.0
3.749	2.0252714889933 0.0
3.795	2.0239879390445 0.0
3.841	2.0226877363602 0.0
3.888	2.0213419473704 0.0
3.934	2.0200077217477 0.0
3.980	2.0186564931956 0.0
4.027	2.0172582093651 0.0
4.073	2.0158722552198 0.0
4.119	2.0144689523404 0.0
4.166	2.0130171056012 0.0
4.212	2.0115783794745 0.0
4.258	2.0101219595334 0.0
4.305	2.0086154841282 0.0
4.351	2.0071229415781 0.0
4.397	2.0056123578437 0.0
4.444	2.0040501810029 0.0
4.490	2.0025027680215 0.0
4.537	2.0009027172461 0.0
4.583	1.9993179957983 0.0
4.629	1.9977146415714 0.0
4.676	1.9960570624576 0.0
4.722	1.9944156708052 0.0
4.768	1.992755281476  0.0
4.815	1.9910390472274 0.0
4.861	1.9893398729954 0.0
4.907	1.9876213261775 0.0
4.954	1.9858452791071 0.0
5.000	1.9840871780389 0.0

File: index/InP_Adachi.txt
wl		n		k                   		  
2.0664e-01	1.3317e+00  	1.9365e+00
2.0767e-01	1.3372e+00  	1.9529e+00
2.0870e-01	1.3429e+00  	1.9698e+00
2.0975e-01	1.3486e+00  	1.9872e+00
2.1081e-01	1.3545e+00  	2.0051e+00
2.1188e-01	1.3605e+00  	2.0236e+00
2.1295e-01	1.3666e+00  	2.0428e+00
2.1404e-01	1.3729e+00  	2.0626e+00
2.1515e-01	1.3794e+00  	2.0831e+00
2.1626e-01	1.3861e+00  	2.1043e+00
2.1738e-01	1.3930e+00  	2.1264e+00
2.1852e-01	1.4002e+00  	2.1494e+00
2.1967e-01	1.4076e+00  	2.1733e+00
2.2083e-01	1.4154e+00  	2.1982e+00
2.2200e-01	1.4236e+00  	2.2243e+00
2.2318e-01	1.4322e+00  	2.2515e+00
2.2438e-01	1.4412e+00  	2.2800e+00
2.2559e-01	1.4509e+00  	2.3099e+00
2.2681e-01	1.4612e+00  	2.3413e+00
2.2805e-01	1.4723e+00  	2.3744e+00
2.2930e-01	1.4843e+00  	2.4092e+00
2.3057e-01	1.4974e+00  	2.4460e+00
2.3184e-01	1.5117e+00  	2.4849e+00
2.3314e-01	1.5274e+00  	2.5261e+00
2.3444e-01	1.5450e+00  	2.5698e+00
2.3577e-01	1.5646e+00  	2.6162e+00
2.3710e-01	1.5867e+00  	2.6654e+00
2.3845e-01	1.6118e+00  	2.7178e+00
2.3982e-01	1.6404e+00  	2.7736e+00
2.4120e-01	1.6734e+00  	2.8329e+00
2.4260e-01	1.7116e+00  	2.8958e+00
2.4402e-01	1.7561e+00  	2.9625e+00
2.4545e-01	1.8083e+00  	3.0328e+00
2.4690e-01	1.8697e+00  	3.1064e+00
2.4837e-01	1.9423e+00  	3.1828e+00
2.4985e-01	2.0283e+00  	3.2606e+00
2.5135e-01	2.1302e+00  	3.3379e+00
2.5287e-01	2.2504e+00  	3.4117e+00
2.5441e-01	2.3912e+00  	3.4775e+00
2.5597e-01	2.5540e+00  	3.5293e+00
2.5755e-01	2.7379e+00  	3.5590e+00
2.5914e-01	2.9389e+00  	3.5580e+00
2.6076e-01	3.1487e+00  	3.5180e+00
2.6239e-01	3.3545e+00  	3.4342e+00
2.6405e-01	3.5408e+00  	3.3077e+00
2.6573e-01	3.6939e+00  	3.1469e+00
2.6743e-01	3.8048e+00  	2.9656e+00
2.6915e-01	3.8722e+00  	2.7791e+00
2.7089e-01	3.9005e+00  	2.6005e+00
2.7266e-01	3.8979e+00  	2.4383e+00
2.7445e-01	3.8733e+00  	2.2970e+00
2.7626e-01	3.8344e+00  	2.1772e+00
2.7810e-01	3.7877e+00  	2.0780e+00
2.7996e-01	3.7377e+00  	1.9971e+00
2.8185e-01	3.6874e+00  	1.9319e+00
2.8376e-01	3.6390e+00  	1.8801e+00
2.8570e-01	3.5938e+00  	1.8394e+00
2.8766e-01	3.5523e+00  	1.8079e+00
2.8966e-01	3.5151e+00  	1.7839e+00
2.9168e-01	3.4822e+00  	1.7660e+00
2.9372e-01	3.4535e+00  	1.7533e+00
2.9580e-01	3.4291e+00  	1.7446e+00
2.9791e-01	3.4087e+00  	1.7394e+00
3.0005e-01	3.3922e+00  	1.7368e+00
3.0222e-01	3.3793e+00  	1.7366e+00
3.0442e-01	3.3698e+00  	1.7381e+00
3.0665e-01	3.3637e+00  	1.7412e+00
3.0891e-01	3.3608e+00  	1.7454e+00
3.1121e-01	3.3608e+00  	1.7505e+00
3.1354e-01	3.3637e+00  	1.7564e+00
3.1591e-01	3.3693e+00  	1.7628e+00
3.1832e-01	3.3776e+00  	1.7697e+00
3.2076e-01	3.3885e+00  	1.7768e+00
3.2324e-01	3.4019e+00  	1.7842e+00
3.2576e-01	3.4177e+00  	1.7916e+00
3.2831e-01	3.4361e+00  	1.7990e+00
3.3091e-01	3.4569e+00  	1.8063e+00
3.3355e-01	3.4801e+00  	1.8134e+00
3.3623e-01	3.5058e+00  	1.8203e+00
3.3896e-01	3.5341e+00  	1.8269e+00
3.4173e-01	3.5649e+00  	1.8332e+00
3.4454e-01	3.5985e+00  	1.8389e+00
3.4741e-01	3.6348e+00  	1.8442e+00
3.5032e-01	3.6741e+00  	1.8489e+00
3.5328e-01	3.7165e+00  	1.8528e+00
3.5629e-01	3.7622e+00  	1.8560e+00
3.5935e-01	3.8115e+00  	1.8584e+00
3.6246e-01	3.8647e+00  	1.8597e+00
3.6563e-01	3.9221e+00  	1.8599e+00
3.6886e-01	3.9843e+00  	1.8588e+00
3.7214e-01	4.0515e+00  	1.8564e+00
3.7548e-01	4.1243e+00  	1.8524e+00
3.7888e-01	4.2032e+00  	1.8469e+00
3.8235e-01	4.2881e+00  	1.8399e+00
3.8588e-01	4.3784e+00  	1.8318e+00
3.8947e-01	4.4713e+00  	1.8240e+00
3.9313e-01	4.5599e+00  	1.8191e+00
3.9686e-01	4.6314e+00  	1.8220e+00
4.0066e-01	4.8394e+00  	2.2327e+00
4.0454e-01	4.6848e+00  	1.9013e+00
4.0849e-01	4.5609e+00  	1.6943e+00
4.1252e-01	4.4394e+00  	1.5217e+00
4.1663e-01	4.3225e+00  	1.3621e+00
4.2082e-01	4.2127e+00  	1.2066e+00
4.2510e-01	4.1110e+00  	1.0506e+00
4.2947e-01	4.0180e+00  	8.9159e-01
4.3392e-01	3.9525e+00  	8.2218e-01
4.3847e-01	3.9020e+00  	8.0147e-01
4.4312e-01	3.8552e+00  	7.7974e-01
4.4786e-01	3.8119e+00  	7.5712e-01
4.5271e-01	3.7716e+00  	7.3374e-01
4.5767e-01	3.7340e+00  	7.0974e-01
4.6273e-01	3.6990e+00  	6.8525e-01
4.6791e-01	3.6663e+00  	6.6038e-01
4.7320e-01	3.6357e+00  	6.3525e-01
4.7862e-01	3.6071e+00  	6.1000e-01
4.8416e-01	3.5803e+00  	5.8475e-01
4.8983e-01	3.5553e+00  	5.5961e-01
4.9564e-01	3.5319e+00  	5.3472e-01
5.0158e-01	3.5101e+00  	5.1021e-01
5.0767e-01	3.4897e+00  	4.8622e-01
5.1391e-01	3.4708e+00  	4.6291e-01
5.2030e-01	3.4533e+00  	4.4041e-01
5.2686e-01	3.4371e+00  	4.1889e-01
5.3358e-01	3.4223e+00  	3.9853e-01
5.4048e-01	3.4086e+00  	3.7949e-01
5.4756e-01	3.3962e+00  	3.6196e-01
5.5482e-01	3.3850e+00  	3.4615e-01
5.6228e-01	3.3750e+00  	3.3227e-01
5.6994e-01	3.3661e+00  	3.2052e-01
5.7782e-01	3.3583e+00  	3.1117e-01
5.8591e-01	3.3517e+00  	3.0444e-01
5.9424e-01	3.3462e+00  	3.0060e-01
6.0281e-01	3.3418e+00  	2.9994e-01
6.1162e-01	3.3385e+00  	3.0161e-01
6.2070e-01	3.3361e+00  	3.0314e-01
6.3005e-01	3.3345e+00  	3.0441e-01
6.3969e-01	3.3337e+00  	3.0536e-01
6.4963e-01	3.3338e+00  	3.0597e-01
6.5988e-01	3.3347e+00  	3.0618e-01
6.7046e-01	3.3365e+00  	3.0593e-01
6.8138e-01	3.3392e+00  	3.0515e-01
6.9267e-01	3.3428e+00  	3.0376e-01
7.0433e-01	3.3473e+00  	3.0166e-01
7.1640e-01	3.3528e+00  	2.9875e-01
7.2889e-01	3.3593e+00  	2.9487e-01
7.4182e-01	3.3668e+00  	2.8985e-01
7.5521e-01	3.3754e+00  	2.8346e-01
7.6910e-01	3.3851e+00  	2.7543e-01
7.8351e-01	3.3959e+00  	2.6535e-01
7.9847e-01	3.4079e+00  	2.5265e-01
8.1402e-01	3.4211e+00  	2.3645e-01
8.3018e-01	3.4355e+00  	2.1507e-01
8.4699e-01	3.4512e+00  	1.8372e-01
8.6450e-01	3.4393e+00  	1.4227e-01
8.8275e-01	3.4373e+00  	1.2046e-01
9.0179e-01	3.4419e+00  	8.6742e-02
9.2166e-01	3.4137e+00  	6.9603e-03
9.4243e-01	3.3591e+00  	6.8642e-03
9.6416e-01	3.3293e+00  	6.7188e-03
9.8691e-01	3.3068e+00  	6.5603e-03
1.0108e+00	3.2883e+00  	6.3959e-03
1.0358e+00	3.2724e+00  	6.2284e-03
1.0621e+00	3.2583e+00  	6.0593e-03
1.0898e+00	3.2457e+00  	5.8897e-03
1.1190e+00	3.2342e+00  	5.7201e-03
1.1497e+00	3.2237e+00  	5.5508e-03
1.1822e+00	3.2140e+00  	5.3822e-03
1.2166e+00	3.2049e+00  	5.2145e-03
1.2531e+00	3.1965e+00  	5.0476e-03
1.2918e+00	3.1887e+00  	4.8818e-03
1.3329e+00	3.1813e+00  	4.7171e-03
1.3768e+00	3.1744e+00  	4.5535e-03
1.4237e+00	3.1679e+00  	4.3911e-03
1.4739e+00	3.1617e+00  	4.2297e-03
1.5277e+00	3.1559e+00  	4.0696e-03
1.5857e+00	3.1505e+00  	3.9105e-03
1.6482e+00	3.1453e+00  	3.7526e-03
1.7158e+00	3.1404e+00  	3.5957e-03
1.7892e+00	3.1358e+00  	3.4399e-03
1.8692e+00	3.1315e+00  	3.2851e-03
1.9566e+00	3.1274e+00  	3.1313e-03
2.0527e+00	3.1236e+00  	2.9784e-03
2.1586e+00	3.1200e+00  	2.8264e-03
2.2761e+00	3.1166e+00  	2.6753e-03
2.4071e+00	3.1134e+00  	2.5250e-03
2.5541e+00	3.1105e+00  	2.3755e-03
2.7203e+00	3.1077e+00  	2.2267e-03
2.9095e+00	3.1051e+00  	2.0787e-03
3.1271e+00	3.1028e+00  	1.9312e-03
3.3798e+00	3.1006e+00  	1.7844e-03
3.6770e+00	3.0986e+00  	1.6382e-03
4.0315e+00	3.0967e+00  	1.4924e-03
4.4616e+00	3.0951e+00  	1.3471e-03
4.9945e+00	3.0936e+00  	1.2023e-03
5.6719e+00	3.0923e+00  	1.0578e-03
6.5619e+00	3.0912e+00  	9.1368e-04
7.7832e+00	3.0902e+00  	7.6983e-04
9.5631e+00	3.0894e+00  	6.2623e-04
1.2398e+01	3.0888e+00  	4.8282e-04

File: index/InP_short.txt
# Data from refractiveindex.info, ref: Aspnes and Studna 1983: n,k 0.21-0.83 µm
# wl	n      k
0.2066	1.336  2.113
0.2101	1.301  2.183
0.2138	1.299  2.280
0.2175	1.325  2.383
0.2214	1.375  2.484
0.2254	1.426  2.562
0.2296	1.455  2.652
0.2339	1.482  2.802
0.2384	1.558  3.016
0.2431	1.745  3.291
0.2480	2.131  3.495
0.2530	2.546  3.514
0.2583	2.984  3.517
0.2638	3.560  3.223
0.2695	3.800  2.637
0.2755	3.697  2.186
0.2818	3.527  1.948
0.2883	3.384  1.826
0.2952	3.275  1.762
0.3024	3.196  1.735
0.3100	3.141  1.730
0.3179	3.108  1.744
0.3263	3.095  1.773
0.3351	3.103  1.816
0.3444	3.133  1.872
0.3542	3.193  1.948
0.3647	3.299  2.060
0.3757	3.576  2.209
0.3875	3.976  2.143
0.3999	4.415  1.735
0.4133	4.395  1.247
0.4275	4.256  0.964
0.4428	4.121  0.786
0.4592	4.004  0.667
0.4769	3.903  0.579
0.4959	3.818  0.511
0.5166	3.745  0.457
0.5391	3.682  0.416
0.5636	3.629  0.380
0.5904	3.585  0.347
0.6199	3.549  0.317
0.6525	3.517  0.293
0.6888	3.492  0.270
0.7293	3.476  0.242
0.7749	3.467  0.218
0.8266	3.456  0.203
